Repository: toluglazion-ship-it/glazion-v2

# Glazion API

The backend for Glazion, a platform for glaze research: participants mix and photograph test tiles, every tile is
tied to its exact recipe and chemistry, and anyone can search the photographed corpus by recipe to see how a glaze
will look before mixing it.

Built with .NET 10, ASP.NET Core and PostgreSQL (EF Core / Npgsql). Images are stored in Cloudflare R2.

## Contents

- [Features](#features)
- [Repository layout](#repository-layout)
- [Getting started](#getting-started)
- [Configuration](#configuration)
- [API overview](#api-overview)
- [Bulk import](#bulk-import)
- [Testing](#testing)
- [Deployment](#deployment)
- [Documentation](#documentation)

## Features

- **Accounts and roles**: admin-managed users, participant self-registration with admin activation, rotating
  refresh tokens.
- **Lab codes**: one short code (`A03-B2-009`: participant, base glaze, variation) links every tile, recipe sheet,
  photograph and record. See [lab code naming](docs/features/lab-code-naming.md).
- **Base glazes and variations**: immutable, numbered recipes with firing (cone, atmosphere); a base locks once one
  of its tiles is approved or photographed.
- **Cup experiments**: many recipes from a few cups of glaze, colorant stage by colorant stage, as Series or Fixed
  amounts. See [cup experiments](docs/features/cup-experiments.md).
- **Tile tasks**: recipes assigned to participants per clay body, marked done, checked by an admin and photographed.
  See [tile tasks](docs/features/tile-tasks.md).
- **Uploads**: direct-to-R2 uploads through short-lived presigned URLs, server-side validation, derivatives and
  quality scoring, admin review.
- **UMF calculator**: the shared chemistry engine, identical to the frontend's to 10 decimal places.
  See [UMF calculator](docs/features/umf-calculator.md).
- **Recipe-to-image search**: search the approved corpus by materials, stored recipe or UMF, with explained scores
  and an honest "no reliable match". See [search](docs/architecture/recipe-to-image/04-search.md).
- **Match check**: every search beside the tiles it suggested, for admins to verify matches.
  See [match check](docs/features/match-check.md).
- **Materials admin, AI copies and chat**: see [materials](docs/features/materials-admin.md),
  [AI copies](docs/features/ai-copies.md) and [chat](docs/features/chat.md).

## API overview

Everything is under `/api/v2`. Lists are paged (`PagedResult`), errors are RFC 7807 problem details with a `code`.
The full contract the clients are built on is in [frontend contract](docs/api/frontend-contract.md).

Typical capture flow:

1. Sign in: `POST /auth/login`, renew with `POST /auth/refresh`.
2. Admin registers a base glaze and its variations, or a cup experiment, and assigns tile tasks to a participant.
3. The participant mixes and marks tiles done: `GET /me/tasks`, `POST /me/tasks/{id}/done`.
4. Upload a photo: `POST /uploads` (with the tile's `recipeCode`), `POST /uploads/{id}/presign`, `PUT` to R2,
   `POST /uploads/{id}/complete`.
5. The worker validates the image, writes `display.webp` and `thumbnail.webp`, scores sharpness and exposure, and
   queues it for review.
6. Admin review: `GET /admin/uploads?status=4`, then approve or reject. Approved images are indexed for search.

Search:

```bash
curl -X POST http://localhost:5136/api/v2/recipe-image/search \
  -H "Authorization: Bearer $TOKEN" -H "Content-Type: application/json" -H "Idempotency-Key: $(uuidgen)" \
  -d '{"query":{"type":"raw_recipe","materials":[
         {"rawName":"Minspar 200","amount":16},{"rawName":"Gerstley Borate","amount":20},
         {"rawName":"Ball Clay","amount":18},{"rawName":"Ferro Frit 3124","amount":23},
         {"rawName":"Silica","amount":9},{"rawName":"Mason Stain 6001","amount":2.5}]},
       "firing":{"coneMin":6,"coneMax":6,"atmosphere":"oxidation"},"topK":12}'
```

`src/Glazion.Api/Glazion.Api.http` holds ready-made requests for the main endpoints.

# Chemistry data

The UMF calculator reads three files from this directory. They are the client's data, copied verbatim
from `Realdiamond/glazion` `packages/chemistry`, so the backend and the apps compute identical results.

| File | Source |
|------|--------|
| `oxides.json` | generated from `src/oxides.ts` (the 31 oxides and their molecular weights) |
| `materials.json` | `src/data/materials.json` (2,830 materials) |
| `glaze-limits.json` | `src/data/glaze-limits.json` (42 target ranges) |

The parity fixtures go to `tests/Glazion.Api.Tests/ChemistryData/fixtures.json` (from `test/fixtures.json`).

Sync them with:

```bash
node tools/sync-chemistry-data.mjs ../glazion
```

Until the files are here, `/api/v2/umf/*`, `/api/v2/materials` and raw-recipe search answer
`503 chemistry_data_unavailable`, and the fixture parity test is reported as skipped.

File: src/Glazion.Api/ChemistryData/glaze-limits.json
[
  {
    "cone": "06",
    "oxide": "SiO2",
    "minUmf": 1.5,
    "maxUmf": 2.5,
    "notes": "Silica - glass former"
  },
  {
    "cone": "06",
    "oxide": "Al2O3",
    "minUmf": 0.05,
    "maxUmf": 0.3,
    "notes": "Alumina - stabilizer"
  },
  {
    "cone": "06",
    "oxide": "B2O3",
    "minUmf": 0.3,
    "maxUmf": 0.8,
    "notes": "Boron - flux and glass former"
  },
  {
    "cone": "06",
    "oxide": "Na2O",
    "minUmf": 0.1,
    "maxUmf": 0.4,
    "notes": "Sodium - flux"
  },
  {
    "cone": "06",
    "oxide": "K2O",
    "minUmf": 0.05,
    "maxUmf": 0.3,
    "notes": "Potassium - flux"
  },
  {
    "cone": "06",
    "oxide": "CaO",
    "minUmf": 0.15,
    "maxUmf": 0.5,
    "notes": "Calcium - flux"
  },
  {
    "cone": "06",
    "oxide": "MgO",
    "minUmf": 0,
    "maxUmf": 0.2,
    "notes": "Magnesium - flux"
  },
  {
    "cone": "06",
    "oxide": "ZnO",
    "minUmf": 0,
    "maxUmf": 0.3,
    "notes": "Zinc - flux and opacifier"
  },
  {
    "cone": "06",
    "oxide": "PbO",
    "minUmf": 0,
    "maxUmf": 0.8,
    "notes": "Lead - strong flux (use caution)"
  },
  {
    "cone": "6",
    "oxide": "SiO2",
    "minUmf": 2.0,
    "maxUmf": 4.0,
    "notes": "Silica - glass former"
  },
  {
    "cone": "6",
    "oxide": "Al2O3",
    "minUmf": 0.2,
    "maxUmf": 0.6,
    "notes": "Alumina - stabilizer"
  },
  {
    "cone": "6",
    "oxide": "B2O3",
    "minUmf": 0,
    "maxUmf": 0.6,
    "notes": "Boron - flux and glass former"
  },
  {
    "cone": "6",
    "oxide": "Na2O",
    "minUmf": 0.05,
    "maxUmf": 0.35,
    "notes": "Sodium - flux"
  },
  {
    "cone": "6",
    "oxide": "K2O",
    "minUmf": 0.05,
    "maxUmf": 0.35,
    "notes": "Potassium - flux"
  },
  {
    "cone": "6",
    "oxide": "Li2O",
    "minUmf": 0,
    "maxUmf": 0.3,
    "notes": "Lithium - strong flux"
  },
  {
    "cone": "6",
    "oxide": "CaO",
    "minUmf": 0.3,
    "maxUmf": 0.7,
    "notes": "Calcium - flux"
  },
  {
    "cone": "6",
    "oxide": "MgO",
    "minUmf": 0,
    "maxUmf": 0.35,
    "notes": "Magnesium - flux"
  },
  {
    "cone": "6",
    "oxide": "ZnO",
    "minUmf": 0,
    "maxUmf": 0.3,
    "notes": "Zinc - flux and opacifier"
  },
  {
    "cone": "6",
    "oxide": "BaO",
    "minUmf": 0,
    "maxUmf": 0.3,
    "notes": "Barium - flux"
  },
  {
    "cone": "6",
    "oxide": "SrO",
    "minUmf": 0,
    "maxUmf": 0.3,
    "notes": "Strontium - flux"
  },
  {
    "cone": "9",
    "oxide": "SiO2",
    "minUmf": 2.5,
    "maxUmf": 4.5,
    "notes": "Silica - glass former"
  },
  {
    "cone": "9",
    "oxide": "Al2O3",
    "minUmf": 0.3,
    "maxUmf": 0.7,
    "notes": "Alumina - stabilizer"
  },
  {
    "cone": "9",
    "oxide": "B2O3",
    "minUmf": 0,
    "maxUmf": 0.4,
    "notes": "Boron - flux"
  },
  {
    "cone": "9",
    "oxide": "Na2O",
    "minUmf": 0.05,
    "maxUmf": 0.3,
    "notes": "Sodium - flux"
  },
  {
    "cone": "9",
    "oxide": "K2O",
    "minUmf": 0.1,
    "maxUmf": 0.4,
    "notes": "Potassium - flux"
  },
  {
    "cone": "9",
    "oxide": "Li2O",
    "minUmf": 0,
    "maxUmf": 0.25,
    "notes": "Lithium - flux"
  },
  {
    "cone": "9",
    "oxide": "CaO",
    "minUmf": 0.3,
    "maxUmf": 0.8,
    "notes": "Calcium - flux"
  },
  {
    "cone": "9",
    "oxide": "MgO",
    "minUmf": 0,
    "maxUmf": 0.4,
    "notes": "Magnesium - flux"
  },
  {
    "cone": "9",
    "oxide": "ZnO",
    "minUmf": 0,
    "maxUmf": 0.25,
    "notes": "Zinc - flux"
  },
  {
    "cone": "9",
    "oxide": "BaO",
    "minUmf": 0,
    "maxUmf": 0.5,
    "notes": "Barium - flux"
  },
  {
    "cone": "9",
    "oxide": "SrO",
    "minUmf": 0,
    "maxUmf": 0.3,
    "notes": "Strontium - flux"
  },
  {
    "cone": "10",
    "oxide": "SiO2",
    "minUmf": 2.5,
    "maxUmf": 5.0,
    "notes": "Silica - glass former"
  },
  {
    "cone": "10",
    "oxide": "Al2O3",
    "minUmf": 0.3,
    "maxUmf": 0.8,
    "notes": "Alumina - stabilizer"
  },
  {
    "cone": "10",
    "oxide": "B2O3",
    "minUmf": 0,
    "maxUmf": 0.3,
    "notes": "Boron - flux"
  },
  {
    "cone": "10",
    "oxide": "Na2O",
    "minUmf": 0.05,
    "maxUmf": 0.3,
    "notes": "Sodium - flux"
  },
  {
    "cone": "10",
    "oxide": "K2O",
    "minUmf": 0.1,
    "maxUmf": 0.5,
    "notes": "Potassium - flux"
  },
  {
    "cone": "10",
    "oxide": "Li2O",
    "minUmf": 0,
    "maxUmf": 0.2,
    "notes": "Lithium - flux"
  },
  {
    "cone": "10",
    "oxide": "CaO",
    "minUmf": 0.4,
    "maxUmf": 0.9,
    "notes": "Calcium - flux"
  },
  {
    "cone": "10",
    "oxide": "MgO",
    "minUmf": 0,
    "maxUmf": 0.45,
    "notes": "Magnesium - flux"
  },
  {
    "cone": "10",
    "oxide": "ZnO",
    "minUmf": 0,
    "maxUmf": 0.2,
    "notes": "Zinc - flux"
  },
  {
    "cone": "10",
    "oxide": "BaO",
    "minUmf": 0,
    "maxUmf": 0.6,
    "notes": "Barium - flux"
  },
  {
    "cone": "10",
    "oxide": "SrO",
    "minUmf": 0,
    "maxUmf": 0.3,
    "notes": "Strontium - flux"
  }
]
